Repository: 729r2pzfqs-ux/steelchart

# steelchart.org

Knife steel chart, ratings and comparisons. Static site generated by `build.py` (Python + Jinja2) into `docs/`
for GitHub Pages. See CLAUDE.md for layout and data rules.

File: data/source/knife_steels_database.json (part 1 of 3)
{
  "metadata": {
    "title": "Knife Steel Database",
    "version": "1.0",
    "compiled": "2026-10-14",
    "record_count": 128,
    "composition_units": "weight percent (wt%), nominal/typical values from manufacturer datasheets. Where a datasheet gives a range, the midpoint is listed. Elements not listed are unspecified or trace. Values with composition_confidence = 'approximate' are proprietary alloys where the maker has not published a full spec.",
    "ratings_scale": "1 (worst) to 10 (best), relative to the whole knife-steel population. edge_retention ~ CATRA / wear-resistance class at typical hardness; toughness ~ unnotched Charpy class at typical hardness; corrosion_resistance ~ pitting/salt-water class; ease_of_sharpening ~ inverse of carbide volume/hardness.",
    "hrc": "Typical as-used blade hardness range (Rockwell C) in production and custom knives. Many steels can be run outside this band.",
    "price_tier_definitions": {
      "Budget": "Typical production knife under ~USD 60",
      "Mid-range": "~USD 60-150",
      "Premium": "~USD 150-350",
      "Ultra-premium": "~USD 350+ or limited/sprint-run and high-end kitchen"
    },
    "categories": ["stainless", "stainless-pm", "tool", "tool-pm", "high-speed-pm", "carbon", "damascus", "ceramic"],
    "sources": [
      "Crucible Industries datasheets (CPM S30V, S35VN, S45VN, S90V, S110V, S125V, MagnaCut, 3V, 4V, 10V, 15V, M4, CruWear, REX 45, REX 121, 154CM, CPM 154, 20CV, SPY27)",
      "voestalpine Bohler Edelstahl datasheets (M390, M398, N690, N680, N695, K110, K390, K720, Elmax, Vanax SuperClean)",
      "Uddeholm datasheets (AEB-L, Sleipner, Vanadis 4 Extra, Vanadis 8, 26C3)",
      "Carpenter Technology datasheets (CTS-BD1, CTS-BD1N, CTS-XHP, CTS-204P, CTS-40CP, Maxamet)",
      "Alleima/Sandvik datasheets (12C27, 12C27M, 13C26, 14C28N, 19C27)",
      "Hitachi Metals / Proterial YSS datasheets (ATS-34, ATS-55, ZDP-189, HAP40, HAP72, YXR7, Ginsan, Shirogami, Aogami, SLD, SK-5)",
      "Takefu Special Steel (VG-1, VG-10, VG-MAX, SG2/R2)",
      "Aichi Steel (AUS-6, AUS-8, AUS-10, ZA-18)",
      "Zapp (LC200N/Cronidur 30, Z-Wear), Lohmann (Niolox), Buderus/NJSB (Nitro-V), Erasteel, Aubert & Duval (X15TN), Daido (Cowry-X), Damasteel (RWL34, DS93X)",
      "ASTM/AISI/SAE, DIN EN ISO 4957, JIS G4401/G4403, GB/T 1220 standard compositions for generic grades",
      "Knife Steel Nerds (knifesteelnerds.com) steel ratings & composition articles; zknives.com knife steel chart; BladeHQ / Knife Center steel guides for brand usage"
    ]
  },
  "steels": [
    {
      "id": 1,
      "name": "420HC",
      "aliases": ["420 High Carbon", "Latrobe 420HC"],
      "manufacturer": "Latrobe / various (generic)",
      "country": "USA",
      "category": "stainless",
      "process": "ingot",
      "composition": {"C": 0.46, "Cr": 13.0, "V": 0.30, "Mn": 0.40, "Si": 0.40, "Ni": 0.50, "P": 0.04, "S": 0.03},
      "composition_confidence": "datasheet",
      "hrc_min": 56, "hrc_max": 58,
      "ratings": {"edge_retention": 2, "toughness": 7, "corrosion_resistance": 7, "ease_of_sharpening": 9},
      "brands": ["Buck", "Case", "Gerber", "Leatherman", "Kershaw"],
      "price_tier": "Budget",
      "notes": "Buck's Paul Bos heat treat gets the most out of it. Fine-grained, very easy to sharpen."
    },
    {
      "id": 2,
      "name": "420J2",
      "aliases": ["SUS420J2", "X30Cr13", "1.4028"],
      "manufacturer": "Generic (JIS)",
      "country": "Japan / China",
      "category": "stainless",
      "process": "ingot",
      "composition": {"C": 0.32, "Cr": 13.0, "Mn": 0.60, "Si": 0.50, "Ni": 0.30, "P": 0.04, "S": 0.03},
      "composition_confidence": "standard",
      "hrc_min": 52, "hrc_max": 55,
      "ratings": {"edge_retention": 1, "toughness": 8, "corrosion_resistance": 8, "ease_of_sharpening": 10},
      "brands": ["Smith & Wesson", "Master Cutlery", "MTech", "Spyderco (laminate cladding)", "budget dive knives"],
      "price_tier": "Budget",
      "notes": "Very soft; mostly used for cladding, cheap knives and dive knives."
    },
    {
      "id": 3,
      "name": "440A",
      "aliases": ["SUS440A", "X65CrMo14"],
      "manufacturer": "Generic (AISI)",
      "country": "USA / various",
      "category": "stainless",
      "process": "ingot",
      "composition": {"C": 0.70, "Cr": 17.0, "Mo": 0.75, "Mn": 1.00, "Si": 1.00, "P": 0.04, "S": 0.03},
      "composition_confidence": "standard",
      "hrc_min": 55, "hrc_max": 57,
      "ratings": {"edge_retention": 2, "toughness": 6, "corrosion_resistance": 8, "ease_of_sharpening": 9},
      "brands": ["SOG (older)", "Gerber (older)", "Camillus", "Boker Magnum"],
      "price_tier": "Budget",
      "notes": "Mn and Si listed are maximums."
    },
    {
      "id": 4,
      "name": "440B",
      "aliases": ["SUS440B", "X90CrMoV18"],
      "manufacturer": "Generic (AISI)",
      "country": "USA / various",
      "category": "stainless",
      "process": "ingot",
      "composition": {"C": 0.85, "Cr": 17.0, "Mo": 0.75, "Mn": 1.00, "Si": 1.00, "P": 0.04, "S": 0.03},
      "composition_confidence": "standard",
      "hrc_min": 56, "hrc_max": 58,
      "ratings": {"edge_retention": 3, "toughness": 5, "corrosion_resistance": 8, "ease_of_sharpening": 8},
      "brands": ["Randall (stainless models)", "Boker", "Puma"],
      "price_tier": "Budget"
    },
    {
      "id": 5,
      "name": "440C",
      "aliases": ["SUS440C", "X105CrMo17", "1.4125"],
      "manufacturer": "Generic (AISI)",
      "country": "USA / various",
      "category": "stainless",
      "process": "ingot",
      "composition": {"C": 1.05, "Cr": 17.0, "Mo": 0.75, "Mn": 1.00, "Si": 1.00, "Ni": 0.50, "P": 0.04, "S": 0.03},
      "composition_confidence": "standard",
      "hrc_min": 57, "hrc_max": 59,
      "ratings": {"edge_retention": 4, "toughness": 3, "corrosion_resistance": 7, "ease_of_sharpening": 6},
      "brands": ["Boker", "Puma", "Randall", "Schrade", "Rough Ryder", "Buck (older)"],
      "price_tier": "Budget",
      "notes": "Large primary chromium carbides limit toughness. Mn, Si, Ni listed as maximums."
    },
    {
      "id": 6,
      "name": "425M",
      "aliases": ["425 Modified"],
      "manufacturer": "Crucible",
      "country": "USA",
      "category": "stainless",
      "process": "ingot",
      "composition": {"C": 0.54, "Cr": 14.0, "Mo": 1.00, "Mn": 0.50, "Si": 0.80},
      "composition_confidence": "datasheet",
      "hrc_min": 56, "hrc_max": 58,
      "ratings": {"edge_retention": 2, "toughness": 7, "corrosion_resistance": 7, "ease_of_sharpening": 9},
      "brands": ["Buck (1980s-90s)", "Gerber (older)"],
      "price_tier": "Budget",
      "notes": "Largely replaced by 420HC."
    },
    {
      "id": 7,
      "name": "12C27",
      "aliases": ["Sandvik 12C27", "Alleima 12C27"],
      "manufacturer": "Alleima (Sandvik)",
      "country": "Sweden",
      "category": "stainless",
      "process": "ingot",
      "composition": {"C": 0.60, "Cr": 13.5, "Mn": 0.40, "Si": 0.40, "P": 0.025, "S": 0.010},
      "composition_confidence": "datasheet",
      "hrc_min": 56, "hrc_max": 59,
      "ratings": {"edge_retention": 3, "toughness": 8, "corrosion_resistance": 7, "ease_of_sharpening": 9},
      "brands": ["Morakniv", "Opinel", "Helle", "EKA", "Marttiini"],
      "price_tier": "Budget",
      "notes": "Very fine carbide structure; excellent edge stability for its class."
    },
    {
      "id": 8,
      "name": "12C27M",
      "aliases": ["Sandvik 12C27 Modified"],
      "manufacturer": "Alleima (Sandvik)",
      "country": "Sweden",
      "category": "stainless",
      "process": "ingot",
      "composition": {"C": 0.52, "Cr": 14.5, "Mn": 0.60, "Si": 0.40, "P": 0.025, "S": 0.010},
      "composition_confidence": "datasheet",
      "hrc_min": 55, "hrc_max": 57,
      "ratings": {"edge_retention": 2, "toughness": 8, "corrosion_resistance": 8, "ease_of_sharpening": 9},
      "brands": ["Morakniv (kitchen & companion lines)", "Victorinox (some)"],
      "price_tier": "Budget"
    },
    {
      "id": 9,
      "name": "13C26",
      "aliases": ["Sandvik 13C26"],
      "manufacturer": "Alleima (Sandvik)",
      "country": "Sweden",
      "category": "stainless",
      "process": "ingot",
      "composition": {"C": 0.68, "Cr": 13.0, "Mn": 0.65, "Si": 0.40, "P": 0.025, "S": 0.010},
      "composition_confidence": "datasheet",
      "hrc_min": 58, "hrc_max": 61,
      "ratings": {"edge_retention": 3, "toughness": 8, "corrosion_resistance": 6, "ease_of_sharpening": 9},
      "brands": ["Kershaw (Leek, Skyline - earlier runs)", "Zero Tolerance (older)"],
      "price_tier": "Budget",
      "notes": "Essentially AEB-L; razor-blade steel."
    },
    {
      "id": 10,
      "name": "14C28N",
      "aliases": ["Sandvik 14C28N", "Alleima 14C28N"],
      "manufacturer": "Alleima (Sandvik)",
      "country": "Sweden",
      "category": "stainless",
      "process": "ingot",
      "composition": {"C": 0.62, "Cr": 14.0, "N": 0.11, "Mn": 0.60, "Si": 0.20, "P": 0.025, "S": 0.010},
      "composition_confidence": "datasheet",
      "hrc_min": 57, "hrc_max": 60,
      "ratings": {"edge_retention": 3, "toughness": 8, "corrosion_resistance": 8, "ease_of_sharpening": 9},
      "brands": ["Kershaw", "Civivi", "Ruike", "Real Steel", "Morakniv (Garberg, Kansbol)", "Kizer", "QSP"],
      "price_tier": "Budget",
      "notes": "Nitrogen-enhanced 13C26 developed with Kershaw; current budget benchmark."
    },
    {
      "id": 11,
      "name": "19C27",
      "aliases": ["Sandvik 19C27"],
      "manufacturer": "Alleima (Sandvik)",
      "country": "Sweden",
      "category": "stainless",
      "process": "ingot",
      "composition": {"C": 0.95, "Cr": 13.5, "Mn": 0.70, "Si": 0.40, "P": 0.025, "S": 0.010},
      "composition_confidence": "datasheet",
      "hrc_min": 58, "hrc_max": 61,
      "ratings": {"edge_retention": 4, "toughness": 5, "corrosion_resistance": 6, "ease_of_sharpening": 7},
      "brands": ["Scandinavian kitchen knives", "custom makers"],
      "price_tier": "Mid-range"
    },
    {
      "id": 12,
      "name": "AEB-L",
      "aliases": ["Uddeholm AEB-L", "Bohler-Uddeholm AEB-L"],
      "manufacturer": "Uddeholm (voestalpine)",
      "country": "Sweden",
      "category": "stainless",
      "process": "ingot",
      "composition": {"C": 0.67, "Cr": 13.0, "Mn": 0.60, "Si": 0.40, "P": 0.025, "S": 0.015},
      "composition_confidence": "datasheet",
      "hrc_min": 59, "hrc_max": 62,
      "ratings": {"edge_retention": 3, "toughness": 9, "corrosion_resistance": 6, "ease_of_sharpening": 9},
      "brands": ["Custom makers", "Lamson", "Cut Brooklyn", "Bradford", "Warther", "many US kitchen-knife makers"],
      "price_tier": "Mid-range",
      "notes": "Finest carbide structure of any common stainless; toughest stainless. Favorite of custom kitchen makers."
    },
    {
      "id": 13,
      "name": "Nitro-V",
      "aliases": ["NitroV"],
      "manufacturer": "Buderus Edelstahl (for New Jersey Steel Baron)",
      "country": "Germany / USA",
      "category": "stainless",
      "process": "ingot",
      "composition": {"C": 0.68, "Cr": 13.0, "V": 0.08, "N": 0.11, "Mn": 0.65, "Si": 0.45, "P": 0.025, "S": 0.015},
      "composition_confidence": "datasheet",
      "hrc_min": 59, "hrc_max": 62,
      "ratings": {"edge_retention": 3, "toughness": 8, "corrosion_resistance": 7, "ease_of_sharpening": 9},
      "brands": ["Civivi", "Kizer", "Bradford", "Spyderco (select)", "custom makers"],
      "price_tier": "Mid-range",
      "notes": "AEB-L with N and V additions for hardenability and grain refinement."
    },
    {
      "id": 14,
      "name": "AUS-6",
      "aliases": ["AUS6", "6A"],
      "manufacturer": "Aichi Steel",
      "country": "Japan",
      "category": "stainless",
      "process": "ingot",
      "composition": {"C": 0.60, "Cr": 13.5, "V": 0.20, "Mn": 1.00, "Si": 1.00, "Ni": 0.49, "P": 0.04, "S": 0.03},
      "composition_confidence": "datasheet",
      "hrc_min": 55, "hrc_max": 57,
      "ratings": {"edge_retention": 2, "toughness": 7, "corrosion_resistance": 7, "ease_of_sharpening": 9},
      "brands": ["Cold Steel (older)", "CRKT (older)", "Al Mar"],
      "price_tier": "Budget"
    },
    {
      "id": 15,
      "name": "AUS-8",
      "aliases": ["AUS8", "8A", "AUS-8A"],
      "manufacturer": "Aichi Steel",
      "country": "Japan",
      "category": "stainless",
      "process": "ingot",
      "composition": {"C": 0.75, "Cr": 14.0, "Mo": 0.20, "V": 0.20, "Mn": 0.50, "Si": 1.00, "Ni": 0.49, "P": 0.04, "S": 0.03},
      "composition_confidence": "datasheet",
      "hrc_min": 57, "hrc_max": 59,
      "ratings": {"edge_retention": 3, "toughness": 6, "corrosion_resistance": 7, "ease_of_sharpening": 8},
      "brands": ["Cold Steel", "Ontario RAT", "CRKT", "SOG", "Al Mar", "Kizlyar Supreme"],
      "price_tier": "Budget"
    },
    {
      "id": 16,
      "name": "AUS-10",
      "aliases": ["AUS10", "10A", "AUS-10A"],
      "manufacturer": "Aichi Steel",
      "country": "Japan",
      "category": "stainless",
      "process": "ingot",
      "composition": {"C": 1.05, "Cr": 14.0, "Mo": 0.25, "V": 0.25, "Mn": 0.50, "Si": 1.00, "Ni": 0.49, "P": 0.04, "S": 0.03},
      "composition_confidence": "datasheet",
      "hrc_min": 58, "hrc_max": 60,
      "ratings": {"edge_retention": 4, "toughness": 4, "corrosion_resistance": 7, "ease_of_sharpening": 7},
      "brands": ["Cold Steel", "Boker", "Dalstrong", "Zelite", "Civivi (select)"],
      "price_tier": "Mid-range",
      "notes": "Comparable to 440C / VG-10 class."
    },
    {
      "id": 17,
      "name": "8Cr13MoV",
      "aliases": ["8Cr13", "8Cr13MoV"],
      "manufacturer": "Generic (GB/T, Ahonest Changjiang etc.)",
      "country": "China",
      "category": "stainless",
      "process": "ingot",
      "composition": {"C": 0.80, "Cr": 13.5, "Mo": 0.15, "V": 0.10, "Mn": 0.50, "Si": 0.50, "Ni": 0.20, "P": 0.04, "S": 0.03},
      "composition_confidence": "standard",
      "hrc_min": 56, "hrc_max": 59,
      "ratings": {"edge_retention": 3, "toughness": 5, "corrosion_resistance": 6, "ease_of_sharpening": 8},
      "brands": ["Spyderco (Tenacious, Persistence)", "Kershaw", "CRKT", "Boker Plus", "Ganzo", "SOG"],
      "price_tier": "Budget",
      "notes": "Chinese near-equivalent of AUS-8."
    },
    {
      "id": 18,
      "name": "8Cr14MoV",
      "aliases": ["8Cr14"],
      "manufacturer": "Generic",
      "country": "China",
      "category": "stainless",
      "process": "ingot",
      "composition": {"C": 0.80, "Cr": 14.0, "Mo": 0.15, "V": 0.10, "Mn": 0.50, "Si": 0.50, "Ni": 0.20, "P": 0.04, "S": 0.03},
      "composition_confidence": "standard",
      "hrc_min": 57, "hrc_max": 59,
      "ratings": {"edge_retention": 3, "toughness": 5, "corrosion_resistance": 7, "ease_of_sharpening": 8},
      "brands": ["Kershaw (Clash, Cryo)", "Zero Tolerance (ZT0350 early)", "Schrade"],
      "price_tier": "Budget"
    },
    {
      "id": 19,
      "name": "9Cr18MoV",
      "aliases": ["9Cr18", "9Cr18MoV"],
      "manufacturer": "Generic (GB/T)",
      "country": "China",
      "category": "stainless",
      "process": "ingot",
      "composition": {"C": 0.95, "Cr": 17.5, "Mo": 1.00, "V": 0.10, "Mn": 0.80, "Si": 0.80, "Ni": 0.60, "P": 0.04, "S": 0.03},
      "composition_confidence": "standard",
      "hrc_min": 58, "hrc_max": 60,
      "ratings": {"edge_retention": 4, "toughness": 4, "corrosion_resistance": 7, "ease_of_sharpening": 7},
      "brands": ["Sencut", "Civivi", "Ruike", "Real Steel", "Harnds", "Xinzuo (kitchen)"],
      "price_tier": "Budget",
      "notes": "Chinese 440C analogue."
    },
    {
      "id": 20,
      "name": "7Cr17MoV",
      "aliases": ["7Cr17"],
      "manufacturer": "Generic (GB/T)",
      "country": "China",
      "category": "stainless",
      "process": "ingot",
      "composition": {"C": 0.70, "Cr": 17.0, "Mo": 0.60, "V": 0.10, "Mn": 0.80, "Si": 0.80, "Ni": 0.60, "P": 0.04, "S": 0.03},
      "composition_confidence": "standard",
      "hrc_min": 55, "hrc_max": 57,
      "ratings": {"edge_retention": 2, "toughness": 6, "corrosion_resistance": 8, "ease_of_sharpening": 9},
      "brands": ["Kershaw (budget)", "Schrade", "Smith & Wesson", "CRKT (budget)"],
      "price_tier": "Budget",
      "notes": "Chinese 440A analogue."
    },
    {
      "id": 21,
      "name": "3Cr13",
      "aliases": ["3Cr13MoV", "30Cr13"],
      "manufacturer": "Generic (GB/T)",
      "country": "China",
      "category": "stainless",
      "process": "ingot",
      "composition": {"C": 0.30, "Cr": 13.0, "Mn": 0.80, "Si": 0.60, "Ni": 0.60, "P": 0.04, "S": 0.03},
      "composition_confidence": "standard",
      "hrc_min": 52, "hrc_max": 55,
      "ratings": {"edge_retention": 1, "toughness": 8, "corrosion_resistance": 7, "ease_of_sharpening": 10},
      "brands": ["Smith & Wesson", "MTech", "Tac-Force", "no-name imports"],
      "price_tier": "Budget",
      "notes": "Chinese 420J2 analogue."
    },
    {
      "id": 22,
      "name": "5Cr15MoV",
      "aliases": ["5Cr15", "X50CrMoV15 (approx.)"],
      "manufacturer": "Generic (GB/T)",
      "country": "China",
      "category": "stainless",
      "process": "ingot",
      "composition": {"C": 0.50, "Cr": 15.0, "Mo": 0.60, "V": 0.10, "Mn": 0.60, "Si": 0.50, "P": 0.04, "S": 0.03},
      "composition_confidence": "standard",
      "hrc_min": 54, "hrc_max": 57,
      "ratings": {"edge_retention": 2, "toughness": 7, "corrosion_resistance": 8, "ease_of_sharpening": 9},
      "brands": ["Kershaw (budget)", "Cuisinart", "Farberware", "Chinese kitchen brands"],
      "price_tier": "Budget",
      "notes": "Chinese analogue of German 1.4116."
    },
    {
      "id": 23,
      "name": "10Cr15CoMoV",
      "aliases": ["10Cr15CoMoV", "Chinese VG-10"],
      "manufacturer": "Generic (Ahonest Changjiang etc.)",
      "country": "China",
      "category": "stainless",
      "process": "ingot",
      "composition": {"C": 1.00, "Cr": 15.0, "Mo": 1.00, "V": 0.20, "Co": 1.50, "Mn": 0.50, "Si": 0.50, "P": 0.03, "S": 0.02},
      "composition_confidence": "standard",
      "hrc_min": 59, "hrc_max": 61,
      "ratings": {"edge_retention": 5, "toughness": 4, "corrosion_resistance": 7, "ease_of_sharpening": 6},
      "brands": ["Xinzuo", "Hezhen", "Sunnecko", "Imarku", "Civivi (select)"],
      "price_tier": "Budget",
      "notes": "Chinese VG-10 clone, usually in 67-layer 'Damascus' kitchen knives."
    },
    {
      "id": 24,
      "name": "VG-10",
      "aliases": ["V-Gold 10", "VG10", "V金10号"],
      "manufacturer": "Takefu Special Steel",
      "country": "Japan",
      "category": "stainless",
      "process": "ingot",
      "composition": {"C": 1.00, "Cr": 15.0, "Mo": 1.00, "V": 0.20, "Co": 1.50, "Mn": 0.50, "Si": 0.60, "P": 0.03, "S": 0.02},
      "composition_confidence": "datasheet",
      "hrc_min": 59, "hrc_max": 61,
      "ratings": {"edge_retention": 5, "toughness": 4, "corrosion_resistance": 7, "ease_of_sharpening": 6},
      "brands": ["Spyderco", "Fallkniven", "Shun", "Tojiro", "Mcusta", "Cold Steel (San Mai)", "Kai"],
      "price_tier": "Mid-range",
      "notes": "Cobalt improves hardenability; prone to micro-chipping if ground too thin."
    },
    {
      "id": 25,
      "name": "VG-1",
      "aliases": ["V-Gold 1", "VG1"],
      "manufacturer": "Takefu Special Steel",
      "country": "Japan",
      "category": "stainless",
      "process": "ingot",
      "composition": {"C": 1.00, "Cr": 14.0, "Mo": 0.30, "Mn": 0.40, "Si": 0.40, "Ni": 0.25, "P": 0.03, "S": 0.02},
      "composition_confidence": "datasheet",
      "hrc_min": 58, "hrc_max": 60,
      "ratings": {"edge_retention": 4, "toughness": 5, "corrosion_resistance": 7, "ease_of_sharpening": 7},
      "brands": ["Cold Steel (San Mai III, older)", "Fallkniven (laminate)", "Tojiro (DP Basic)"],
      "price_tier": "Mid-range"
    },
    {
      "id": 26,
      "name": "VG-MAX",
      "aliases": ["VGMAX", "VG-MAX (Shun)"],
      "manufacturer": "Takefu Special Steel (exclusive to Kai/Shun)",
      "country": "Japan",
      "category": "stainless",
      "process": "ingot",
      "composition": {"C": 1.00, "Cr": 15.5, "Mo": 1.00, "V": 0.30, "Co": 1.50, "W": 0.30, "Mn": 0.50, "Si": 0.50},
      "composition_confidence": "approximate",
      "hrc_min": 60, "hrc_max": 62,
      "ratings": {"edge_retention": 5, "toughness": 4, "corrosion_resistance": 7, "ease_of_sharpening": 6},
      "brands": ["Shun (Classic, Premier)"],
      "price_tier": "Mid-range",
      "notes": "Proprietary VG-10 variant with slightly more Cr, V and W; exact spec unpublished."
    },
    {
      "id": 27,
      "name": "154CM",
      "aliases": ["154-CM"],
      "manufacturer": "Crucible / Latrobe",
      "country": "USA",
      "category": "stainless",
      "process": "ingot",
      "composition": {"C": 1.05, "Cr": 14.0, "Mo": 4.00, "Mn": 0.50, "Si": 0.30, "P": 0.03, "S": 0.03},
      "composition_confidence": "datasheet",
      "hrc_min": 58, "hrc_max": 61,
      "ratings": {"edge_retention": 5, "toughness": 4, "corrosion_resistance": 6, "ease_of_sharpening": 6},
      "brands": ["Benchmade (Griptilian, 940 older)", "Emerson", "Hogue", "Kershaw (older)", "Pro-Tech"],
      "price_tier": "Mid-range",
      "notes": "Originally developed for jet-engine bearings; ATS-34 is the Hitachi equivalent."
    },
    {
      "id": 28,
      "name": "ATS-34",
      "aliases": ["ATS34"],
      "manufacturer": "Hitachi Metals (Proterial)",
      "country": "Japan",
      "category": "stainless",
      "process": "ingot",
      "composition": {"C": 1.05, "Cr": 14.0, "Mo": 4.00, "Mn": 0.40, "Si": 0.35, "P": 0.03, "S": 0.02},
      "composition_confidence": "datasheet",
      "hrc_min": 59, "hrc_max": 61,
      "ratings": {"edge_retention": 5, "toughness": 4, "corrosion_resistance": 6, "ease_of_sharpening": 6},
      "brands": ["Spyderco (1990s)", "Benchmade (1990s)", "Mcusta", "Al Mar", "custom makers (1980s-2000s)"],
      "price_tier": "Mid-range"
    },
    {
      "id": 29,
      "name": "ATS-55",
      "aliases": ["ATS55"],
      "manufacturer": "Hitachi Metals (Proterial)",
      "country": "Japan",
      "category": "stainless",
      "process": "ingot",
      "composition": {"C": 1.00, "Cr": 14.0, "Mo": 0.60, "Co": 0.40, "Cu": 0.20, "Mn": 0.50, "Si": 0.40, "P": 0.03, "S": 0.02},
      "composition_confidence": "datasheet",
      "hrc_min": 58, "hrc_max": 60,
      "ratings": {"edge_retention": 4, "toughness": 4, "corrosion_resistance": 6, "ease_of_sharpening": 7},
      "brands": ["Spyderco (Delica/Endura late 1990s)"],
      "price_tier": "Mid-range",
      "notes": "Low-Mo cost-reduced ATS-34; discontinued."
    },
    {
      "id": 30,
      "name": "CTS-BD1",
      "aliases": ["BD1", "Carpenter BD1"],
      "manufacturer": "Carpenter Technology",
      "country": "USA",
      "category": "stainless",
      "process": "ingot (vacuum melted)",
      "composition": {"C": 0.90, "Cr": 15.75, "Mo": 0.30, "V": 0.10, "Mn": 0.60, "Si": 0.37, "P": 0.03, "S": 0.03},
      "composition_confidence": "datasheet",
      "hrc_min": 58, "hrc_max": 60,
      "ratings": {"edge_retention": 4, "toughness": 5, "corrosion_resistance": 8, "ease_of_sharpening": 8},
      "brands": ["Spyderco (Manix 2 LW, Chaparral)", "Cold Steel (older)", "Kizer (older)"],
      "price_tier": "Mid-range",
      "notes": "Similar in class to 440B/AUS-8 but cleaner and finer-grained."
    },
    {
      "id": 31,
      "name": "CTS-BD1N",
      "aliases": ["BD1N", "Carpenter BD1N"],
      "manufacturer": "Carpenter Technology",
      "country": "USA",
      "category": "stainless",
      "process": "ingot (vacuum melted)",
      "composition": {"C": 0.90, "Cr": 15.75, "Mo": 0.30, "V": 0.10, "N": 0.10, "Mn": 0.60, "Si": 0.40, "P": 0.03, "S": 0.03},
      "composition_confidence": "datasheet",
      "hrc_min": 60, "hrc_max": 62,
      "ratings": {"edge_retention": 4, "toughness": 5, "corrosion_resistance": 8, "ease_of_sharpening": 7},
      "brands": ["Spyderco (Manix 2 LW, Native 5 LW, Sage)", "Cold Steel (AD-10, Recon 1 later runs)", "Civivi (select)"],
      "price_tier": "Mid-range",
      "notes": "Nitrogen-alloyed BD1; reaches 1-2 HRC higher than BD1."
    },
    {
      "id": 32,
      "name": "N690",
      "aliases": ["N690Co", "Bohler N690", "X105CrCoMo18-2"],
      "manufacturer": "voestalpine Bohler Edelstahl",
      "country": "Austria",
      "category": "stainless",
      "process": "ingot",
      "composition": {"C": 1.07, "Cr": 17.0, "Mo": 1.10, "V": 0.10, "Co": 1.50, "Mn": 0.40, "Si": 0.40},
      "composition_confidence": "datasheet",
      "hrc_min": 58, "hrc_max": 60,
      "ratings": {"edge_retention": 5, "toughness": 4, "corrosion_resistance": 8, "ease_of_sharpening": 6},
      "brands": ["Fox Knives", "Lionsteel", "Boker", "Extrema Ratio", "Spyderco (select)", "Viper", "Bastinelli"],
      "price_tier": "Mid-range",
      "notes": "European VG-10/440C class steel; staple of Italian knives."
    },
    {
      "id": 33,
      "name": "N680",
      "aliases": ["Bohler N680", "X54CrMoVN17"],
      "manufacturer": "voestalpine Bohler Edelstahl",
      "country": "Austria",
      "category": "stainless",
      "process": "ingot",
      "composition": {"C": 0.54, "Cr": 17.3, "Mo": 1.10, "V": 0.10, "N": 0.20, "Mn": 0.40, "Si": 0.45},
      "composition_confidence": "datasheet",
      "hrc_min": 56, "hrc_max": 58,
      "ratings": {"edge_retention": 2, "toughness": 7, "corrosion_resistance": 9, "ease_of_sharpening": 9},
      "brands": ["Benchmade (dive knives, H2O line)", "Fox (dive)", "Mac Coltellerie"],
      "price_tier": "Mid-range",
      "notes": "Nitrogen-alloyed, salt-water oriented."
    },
    {
      "id": 34,
      "name": "N695",
      "aliases": ["Bohler N695", "X105CrMo17"],
      "manufacturer": "voestalpine Bohler Edelstahl",
      "country": "Austria",
      "category": "stainless",
      "process": "ingot",
      "composition": {"C": 1.00, "Cr": 17.0, "Mo": 0.50, "Mn": 0.40, "Si": 0.40},
      "composition_confidence": "datasheet",
      "hrc_min": 57, "hrc_max": 59,
      "ratings": {"edge_retention": 4, "toughness": 3, "corrosion_resistance": 7, "ease_of_sharpening": 6},
      "brands": ["Fox", "Lionsteel (older)", "Antonini", "Mercator (stainless)"],
      "price_tier": "Budget",
      "notes": "Bohler's 440C."
    },
    {
      "id": 35,
      "name": "H1",
      "aliases": ["H-1", "Myodo H1"],
      "manufacturer": "Myodo Metals",
      "country": "Japan",
      "category": "stainless",
      "process": "ingot (precipitation / work hardening)",
      "composition": {"C": 0.15, "Cr": 15.0, "Mo": 1.00, "N": 0.10, "Mn": 2.00, "Si": 3.80, "Ni": 7.00, "P": 0.04, "S": 0.03},
      "composition_confidence": "datasheet",
      "hrc_min": 57, "hrc_max": 58,
      "ratings": {"edge_retention": 2, "toughness": 8, "corrosion_resistance": 10, "ease_of_sharpening": 8},
      "brands": ["Spyderco Salt series (through 2023)"],
      "price_tier": "Mid-range",
      "notes": "Austenitic, essentially rust-proof; hardness from cold rolling, not heat treatment. Serrated edges work-harden to ~65 HRC locally."
    },
    {
      "id": 36,
      "name": "H2",
      "aliases": ["H-2"],
      "manufacturer": "Myodo Metals (for Spyderco)",
      "country": "Japan",
      "category": "stainless",
      "process": "ingot (precipitation / work hardening)",
      "composition": {"C": 0.15, "Cr": 15.0, "Mo": 1.00, "N": 0.10, "Mn": 2.00, "Si": 3.80, "Ni": 7.00},
      "composition_confidence": "approximate",
      "hrc_min": 57, "hrc_max": 59,
      "ratings": {"edge_retention": 2, "toughness": 8, "corrosion_resistance": 10, "ease_of_sharpening": 8},
      "brands": ["Spyderco Salt series (2023-present)"],
      "price_tier": "Mid-range",
      "notes": "Successor to H1; Spyderco states it is functionally equivalent to H1 with a revised mill process. Full spec unpublished; H1 values shown."
    },
    {
      "id": 37,
      "name": "LC200N",
      "aliases": ["Cronidur 30", "Z-FiNit", "X30CrMoN15-1", "1.4108"],
      "manufacturer": "Zapp (Cronidur 30 licensed from Energietechnik Essen)",
      "country": "Germany",
      "category": "stainless",
      "process": "pressurized electroslag remelted (PESR)",
      "composition": {"C": 0.30, "Cr": 15.0, "Mo": 0.95, "N": 0.40, "Mn": 1.00, "Si": 0.50},
      "composition_confidence": "datasheet",
      "hrc_min": 57, "hrc_max": 60,
      "ratings": {"edge_retention": 3, "toughness": 8, "corrosion_resistance": 10, "ease_of_sharpening": 8},
      "brands": ["Spyderco Salt series", "Spyderco Native 5 Salt", "Lionsteel (select)", "custom makers"],
      "price_tier": "Premium",
      "notes": "Nitrogen replaces most carbon; aerospace bearing steel. Essentially immune to salt-water corrosion."
    },
    {
      "id": 38,
      "name": "X15TN",
      "aliases": ["X15T.N", "X40CrMoVN16-2"],
      "manufacturer": "Aubert & Duval",
      "country": "France",
      "category": "stainless",
      "process": "ingot (nitrogen alloyed)",
      "composition": {"C": 0.40, "Cr": 15.5, "Mo": 1.70, "V": 0.30, "N": 0.20, "Mn": 0.50, "Si": 0.30},
      "composition_confidence": "datasheet",
      "hrc_min": 56, "hrc_max": 58,
      "ratings": {"edge_retention": 3, "toughness": 7, "corrosion_resistance": 9, "ease_of_sharpening": 8},
      "brands": ["Benchmade (Nimravus, dive knives older)", "Boker", "custom dive knives"],
      "price_tier": "Mid-range"
    },
    {
      "id": 39,
      "name": "Niolox",
      "aliases": ["SB1", "1.4153.03", "Niolox 1.4153"],
      "manufacturer": "Lohmann Edelstahl",
      "country": "Germany",
      "category": "stainless",
      "process": "ingot",
      "composition": {"C": 0.80, "Cr": 12.7, "Mo": 1.10, "V": 0.90, "Nb": 0.70, "Mn": 0.40, "Si": 0.50},
      "composition_confidence": "datasheet",
      "hrc_min": 59, "hrc_max": 61,
      "ratings": {"edge_retention": 5, "toughness": 6, "corrosion_resistance": 6, "ease_of_sharpening": 6},
      "brands": ["Lionsteel", "Boker", "Viper", "Pohl Force", "custom makers (Europe)"],
      "price_tier": "Mid-range",
      "notes": "Niobium carbides give fine structure with good toughness."
    },
    {
      "id": 40,
      "name": "1.4116",
      "aliases": ["X50CrMoV15", "Krupp 4116", "4116"],
      "manufacturer": "ThyssenKrupp / various (DIN)",
      "country": "Germany",
      "category": "stainless",
      "process": "ingot",
      "composition": {"C": 0.50, "Cr": 14.5, "Mo": 0.65, "V": 0.15, "Mn": 0.60, "Si": 0.50, "P": 0.04, "S": 0.015},
      "composition_confidence": "standard",
      "hrc_min": 55, "hrc_max": 58,
      "ratings": {"edge_retention": 2, "toughness": 7, "corrosion_resistance": 8, "ease_of_sharpening": 9},
      "brands": ["Wusthof", "Zwilling J.A. Henckels", "Messermeister", "Boker (budget)", "Cold Steel (kitchen)"],
      "price_tier": "Budget",
      "notes": "Standard German kitchen-knife steel."
    },
    {
      "id": 41,
      "name": "1.4110",
      "aliases": ["X55CrMo14", "Victorinox stainless"],
      "manufacturer": "Various (DIN)",
      "country": "Germany / Switzerland",
      "category": "stainless",
      "process": "ingot",
      "composition": {"C": 0.55, "Cr": 14.0, "Mo": 0.60, "Mn": 0.50, "Si": 0.50, "P": 0.04, "S": 0.015},
      "composition_confidence": "standard",
      "hrc_min": 55, "hrc_max": 57,
      "ratings": {"edge_retention": 2, "toughness": 7, "corrosion_resistance": 8, "ease_of_sharpening": 9},
      "brands": ["Victorinox (Swiss Army knives, Fibrox kitchen)", "Wenger"],
      "price_tier": "Budget"
    },
    {
      "id": 42,
      "name": "1.4034",
      "aliases": ["X46Cr13", "420C (DIN)"],
      "manufacturer": "Various (DIN)",
      "country": "Germany",
      "category": "stainless",
      "process": "ingot",
      "composition": {"C": 0.46, "Cr": 13.5, "Mn": 0.60, "Si": 0.50, "P": 0.04, "S": 0.015},
      "composition_confidence": "standard",
      "hrc_min": 54, "hrc_max": 56,
      "ratings": {"edge_retention": 2, "toughness": 7, "corrosion_resistance": 7, "ease_of_sharpening": 9},
      "brands": ["Herbertz", "Boker Magnum", "Puma (budget)", "Solingen budget kitchen"],
      "price_tier": "Budget"
    },
    {
      "id": 43,
      "name": "MBS-26",
      "aliases": ["MBS26"],
      "manufacturer": "Masahiro",
      "country": "Japan",
      "category": "stainless",
      "process": "ingot",
      "composition": {"C": 0.92, "Cr": 14.0, "Mo": 0.20, "Mn": 0.45, "Si": 0.45},
      "composition_confidence": "approximate",
      "hrc_min": 58, "hrc_max": 60,
      "ratings": {"edge_retention": 4, "toughness": 5, "corrosion_resistance": 7, "ease_of_sharpening": 8},
      "brands": ["Masahiro (MV series)"],
      "price_tier": "Mid-range",
      "notes": "Proprietary; comparable to 440B/Ginsan."
    },
    {
      "id": 44,
      "name": "Ginsan",
      "aliases": ["Silver #3", "Gin-3", "Ginsanko", "Silver Paper 3"],
      "manufacturer": "Hitachi Metals (Proterial) / Yasugi",
      "country": "Japan",
      "category": "stainless",
      "process": "ingot",
      "composition": {"C": 1.00, "Cr": 14.0, "Mn": 0.80, "Si": 0.35, "P": 0.03, "S": 0.02},
      "composition_confidence": "datasheet",
      "hrc_min": 59, "hrc_max": 61,
      "ratings": {"edge_retention": 4, "toughness": 5, "corrosion_resistance": 7, "ease_of_sharpening": 8},
      "brands": ["Sakai Takayuki", "Masamoto", "Ashi Hamono", "Hatsukokoro", "Sukenari", "Nigara"],
      "price_tier": "Premium",
      "notes": "Stainless that sharpens like a carbon steel; favorite for Japanese single-bevel stainless knives."
    },
    {
      "id": 45,
      "name": "ZA-18",
      "aliases": ["ZA18"],
      "manufacturer": "Aichi Steel",
      "country": "Japan",
      "category": "stainless",
      "process": "ingot",
      "composition": {"C": 1.20, "Cr": 18.0, "Mo": 1.50, "Co": 1.80, "V": 0.10, "Mn": 0.50, "Si": 0.50},
      "composition_confidence": "approximate",
      "hrc_min": 60, "hrc_max": 62,
      "ratings": {"edge_retention": 5, "toughness": 3, "corrosion_resistance": 8, "ease_of_sharpening": 5},
      "brands": ["Hezhen / Xinzuo (ZA-18 lines)", "Japanese kitchen makers"],
      "price_tier": "Mid-range",
      "notes": "Aichi's answer to VG-10; richer in Cr, Mo and Co."
    },
    {
      "id": 46,
      "name": "440XH",
      "aliases": ["Latrobe 440XH"],
      "manufacturer": "Latrobe Specialty Steel",
      "country": "USA",
      "category": "stainless",
      "process": "ingot",
      "composition": {"C": 1.60, "Cr": 16.0, "Mo": 0.80, "V": 0.45, "Ni": 0.35, "Mn": 0.50, "Si": 0.40},
      "composition_confidence": "datasheet",
      "hrc_min": 60, "hrc_max": 62,
      "ratings": {"edge_retention": 6, "toughness": 3, "corrosion_resistance": 7, "ease_of_sharpening": 5},
      "brands": ["Custom makers", "Spyderco (select)"],
      "price_tier": "Premium",
      "notes": "Ingot version of what CTS-XHP is in powder form."
    },
    {
      "id": 47,
      "name": "AR-RPM9",
      "aliases": ["RPM9"],
      "manufacturer": "Artisan Cutlery (Chinese mill, PM)",
      "country": "China",
      "category": "stainless-pm",
      "process": "PM",
      "composition": {"C": 0.90, "Cr": 14.5, "Mo": 1.00, "V": 0.30, "Co": 1.50, "Mn": 0.40, "Si": 0.60},
      "composition_confidence": "approximate",
      "hrc_min": 59, "hrc_max": 61,
      "ratings": {"edge_retention": 4, "toughness": 5, "corrosion_resistance": 7, "ease_of_sharpening": 7},
      "brands": ["Artisan Cutlery", "CJRB"],
      "price_tier": "Budget",
      "notes": "Proprietary PM stainless marketed as 'budget powder steel'; performs similar to VG-10/BD1N."
    },
    {
      "id": 48,
      "name": "CPM 154",
      "aliases": ["CPM-154", "CPM154"],
      "manufacturer": "Crucible",
      "country": "USA",
      "category": "stainless-pm",
      "process": "PM",
      "composition": {"C": 1.05, "Cr": 14.0, "Mo": 4.00, "Mn": 0.50, "Si": 0.30, "P": 0.03, "S": 0.03},
      "composition_confidence": "datasheet",
      "hrc_min": 59, "hrc_max": 61,
      "ratings": {"edge_retention": 5, "toughness": 6, "corrosion_resistance": 6, "ease_of_sharpening": 6},
      "brands": ["Benchmade", "Bark River", "Spyderco (select)", "Pro-Tech", "custom makers"],
      "price_tier": "Mid-range",
      "notes": "Powder version of 154CM; much tougher and more uniform."
    },
    {
      "id": 49,
      "name": "RWL34",
      "aliases": ["RWL-34", "Damasteel RWL34"],
      "manufacturer": "Damasteel",
      "country": "Sweden",
      "category": "stainless-pm",
      "process": "PM",
      "composition": {"C": 1.05, "Cr": 14.0, "Mo": 4.00, "V": 0.20, "Mn": 0.50, "Si": 0.50},
      "composition_confidence": "datasheet",
      "hrc_min": 59, "hrc_max": 61,
      "ratings": {"edge_retention": 5, "toughness": 6, "corrosion_resistance": 6, "ease_of_sharpening": 6},
      "brands": ["Custom makers (Europe)", "Damasteel", "Lionsteel (select)"],
      "price_tier": "Premium",
      "notes": "Named after Robert W. Loveless; essentially CPM 154 with a V addition."
    },
    {
      "id": 50,
      "name": "Elmax",
      "aliases": ["ELMAX", "Uddeholm Elmax", "Bohler-Uddeholm Elmax SuperClean"],
      "manufacturer": "Uddeholm (voestalpine)",
      "country": "Sweden",
      "category": "stainless-pm",
      "process": "PM",
      "composition": {"C": 1.70, "Cr": 18.0, "Mo": 1.00, "V": 3.00, "Mn": 0.30, "Si": 0.80},
      "composition_confidence": "datasheet",
      "hrc_min": 60, "hrc_max": 62,
      "ratings": {"edge_retention": 7, "toughness": 5, "corrosion_resistance": 8, "ease_of_sharpening": 4},
      "brands": ["Zero Tolerance", "Microtech", "Lionsteel", "Kizer", "Shirogorov", "Reate"],
      "price_tier": "Premium"
    },
    {
      "id": 51,
      "name": "M390",
      "aliases": ["Bohler M390 Microclean", "M390"],
      "manufacturer": "voestalpine Bohler Edelstahl",
      "country": "Austria",
      "category": "stainless-pm",
      "process": "PM",
      "composition": {"C": 1.90, "Cr": 20.0, "Mo": 1.00, "V": 4.00, "W": 0.60, "Mn": 0.30, "Si": 0.70},
      "composition_confidence": "datasheet",
      "hrc_min": 60, "hrc_max": 62,
      "ratings": {"edge_retention": 8, "toughness": 4, "corrosion_resistance": 9, "ease_of_sharpening": 3},
      "brands": ["Benchmade", "Spyderco", "WE Knife", "Reate", "Microtech", "Lionsteel", "Shirogorov", "Kizer"],
      "price_tier": "Premium",
      "notes": "20CV and CTS-204P are compositionally identical."
    },
    {
      "id": 52,
      "name": "CPM 20CV",
      "aliases": ["20CV", "CPM-20CV"],
      "manufacturer": "Crucible",
      "country": "USA",
      "category": "stainless-pm",
      "process": "PM",
      "composition": {"C": 1.90, "Cr": 20.0, "Mo": 1.00, "V": 4.00, "W": 0.60, "Mn": 0.30, "Si": 0.30},
      "composition_confidence": "datasheet",
      "hrc_min": 59, "hrc_max": 62,
      "ratings": {"edge_retention": 8, "toughness": 4, "corrosion_resistance": 9, "ease_of_sharpening": 3},
      "brands": ["Benchmade (Bugout, 940)", "Hinderer", "Zero Tolerance", "Spyderco", "Hogue", "Pro-Tech"],
      "price_tier": "Premium",
      "notes": "US-made M390 equivalent."
    },
    {
      "id": 53,
      "name": "CTS-204P",
      "aliases": ["204P", "Carpenter 204P"],
      "manufacturer": "Carpenter Technology",
      "country": "USA",
      "category": "stainless-pm",
      "process": "PM",
      "composition": {"C": 1.90, "Cr": 20.0, "Mo": 1.00, "V": 4.00, "W": 0.65, "Mn": 0.35, "Si": 0.60},
      "composition_confidence": "datasheet",
      "hrc_min": 60, "hrc_max": 62,
      "ratings": {"edge_retention": 8, "toughness": 4, "corrosion_resistance": 9, "ease_of_sharpening": 3},
      "brands": ["Spyderco", "Microtech", "Ferrum Forge", "Brous Blades"],
      "price_tier": "Premium",
      "notes": "Carpenter's M390 equivalent."
    },
    {
      "id": 54,
      "name": "M398",
      "aliases": ["Bohler M398 Microclean"],
      "manufacturer": "voestalpine Bohler Edelstahl",
      "country": "Austria",
      "category": "stainless-pm",
