Repository: 729r2pzfqs-ux/steelchart

# steelchart.org

Knife steel chart, ratings and comparisons. Static site generated by `build.py` (Python + Jinja2) into `docs/`
for GitHub Pages. See CLAUDE.md for layout and data rules.

File: docs/steel/20cv/index.html
20CV Steel: Composition, HRC & Ratings

SteelChart

ChartSteelsCompareKnivesGuides

Home › Steels › 20CVCPM 20CV steel

CPM 20CV is a powder metallurgy stainless steel from Crucible. It rates 8/10 for edge retention, 4/10 for toughness and 9/10 for corrosion resistance, and is usually hardened to 59–62 HRC.

At a glance

Edge retention8/10Toughness4/10Corrosion resistance9/10Ease of sharpening3/10

TypePowder metallurgy stainless steels
Hardness59–62 HRC
MakerCrucible (USA)
ProcessPM
Price tierPremium
Also called20CV, CPM-20CV

Composition

Element	Weight %	

Carbon (C)	1.9	
Chromium (Cr)	20	
Vanadium (V)	4	
Molybdenum (Mo)	1	
Tungsten (W)	0.6	
Manganese (Mn)	0.3	
Silicon (Si)	0.3	

Source: manufacturer datasheet. Nominal values; where a range is published, the midpoint is shown. Phosphorus and sulfur, where listed, are maximums.

What makes 20CV behave the way it does

CPM 20CV contains 1.9% carbon, a high level that supports high hardness and a large volume of hard carbides; 20% chromium for corrosion resistance.
Its 4% vanadium forms vanadium carbides, among the hardest carbides in knife steels, which drive wear resistance and slow edge loss but also make the steel slower to sharpen; molybdenum (1%) improves hardenability and pitting resistance.
It is made by powder metallurgy: the alloy is atomised into fine powder and consolidated, which keeps the carbides small and evenly spread. That is what lets a highly alloyed steel stay tough enough for a knife blade.
US-made M390 equivalent.

Equivalent and similar steels

M390 class (same nominal composition from different mills): M390, CPM 20CV, CTS-204P

Knives in 20CV

No knife in our current database uses 20CV. Brands known to use it include Benchmade (Bugout, 940), Hinderer, Zero Tolerance, Spyderco, Hogue, Pro-Tech.
Shop 20CV knives at Blade HQ

How to sharpen 20CV

20CV is slow to sharpen (3/10). Its vanadium carbides are harder than the aluminium oxide in conventional stones, so diamond or CBN plates cut it far more efficiently. Once sharp, it needs touch-ups less often.

Compare 20CV with
20CV vs MagnaCut
20CV vs S30V
20CV vs S35VN
20CV vs M390

FAQ
Is 20CV a good knife steel?
20CV is strongest in corrosion resistance (9/10) and weakest in ease of sharpening (3/10). Its average across the four ratings is 6.0/10, and it sits in the premium price tier.
Does 20CV rust?
Very little. 20CV rates 9/10 for corrosion resistance, among the best of any knife steel, and suits salt water and humid climates.
Is 20CV hard to sharpen?
20CV is slow to sharpen (3/10). Its vanadium carbides are harder than the aluminium oxide in conventional stones, so diamond or CBN plates cut it far more efficiently. Once sharp, it needs touch-ups less often.
What hardness is 20CV?
Knives in 20CV are usually hardened to 59–62 HRC. Makers can run it outside that range; harder means better edge retention but lower toughness.

More powder metallurgy stainless steels

MagnaCutPowder metallurgy stainless steels · 61–64 HRCS45VNPowder metallurgy stainless steels · 59–61 HRCM390Powder metallurgy stainless steels · 60–62 HRCElmaxPowder metallurgy stainless steels · 60–62 HRCS35VNPowder metallurgy stainless steels · 58–61 HRCCTS-XHPPowder metallurgy stainless steels · 60–63 HRC

See every steel in the chart

Steels
Stainless steelsPowder metallurgy stainless steelsTool steelsPowder metallurgy tool steelsHigh-speed powder steelsCarbon steelsSteel chart

Popular comparisons
14C28N vs D2M390 vs MagnaCutMagnaCut vs S30VElmax vs MagnaCutMagnaCut vs S90V20CV vs MagnaCut440C vs D2CruWear vs MagnaCut

Site
About & methodologyGuidesBrandsAffiliate disclosurePrivacy policyTerms of useContact

Steel ratings are relative 1-10 scores across knife steels, compiled from manufacturer datasheets and published test data; see methodology. Some links are affiliate links: we may earn a commission on purchases at no extra cost to you. © 2026 SteelChart.org · info@steelchart.org
