Repository: 729r2pzfqs-ux/steelchart

# steelchart.org

Knife steel chart, ratings and comparisons. Static site generated by `build.py` (Python + Jinja2) into `docs/`
for GitHub Pages. See CLAUDE.md for layout and data rules.

File: docs/steel/cts-xhp/index.html
CTS-XHP Steel: Composition, HRC & Ratings

SteelChart

ChartSteelsCompareKnivesGuides

Home › Steels › CTS-XHPCTS-XHP steel

CTS-XHP is a powder metallurgy stainless steel from Carpenter Technology. It rates 6/10 for edge retention, 4/10 for toughness and 7/10 for corrosion resistance, and is usually hardened to 60–63 HRC.

At a glance

Edge retention6/10Toughness4/10Corrosion resistance7/10Ease of sharpening5/10

TypePowder metallurgy stainless steels
Hardness60–63 HRC
MakerCarpenter Technology (USA)
ProcessPM
Price tierPremium
Used byCold Steel (2012-2016), Spyderco (Techno, Slysz Bowie), Zero Tolerance (select)Also calledXHP, Carpenter CTS XHP

Composition

Element	Weight %	

Carbon (C)	1.6	
Chromium (Cr)	16	
Vanadium (V)	0.45	
Molybdenum (Mo)	0.8	
Nickel (Ni)	0.35	
Manganese (Mn)	0.5	
Silicon (Si)	0.4	
Phosphorus (P)	0.03	
Sulfur (S)	0.03	

Source: manufacturer datasheet. Nominal values; where a range is published, the midpoint is shown. Phosphorus and sulfur, where listed, are maximums.

What makes CTS-XHP behave the way it does

CTS-XHP contains 1.6% carbon, a high level that supports high hardness and a large volume of hard carbides; 16% chromium for corrosion resistance.
A small vanadium addition (0.45%) mainly refines grain size; molybdenum (0.8%) improves hardenability and pitting resistance.
It is made by powder metallurgy: the alloy is atomised into fine powder and consolidated, which keeps the carbides small and evenly spread. That is what lets a highly alloyed steel stay tough enough for a knife blade.
Described as 'stainless D2'; behaves like PM 440C at higher hardness.

Equivalent and similar steels

XHP class (similar class; compositions differ): CTS-XHP, 440XH

Knives in CTS-XHP

No knife in our current database uses CTS-XHP.
Shop CTS-XHP knives at Blade HQ

How to sharpen CTS-XHP

CTS-XHP is moderately easy to sharpen (5/10). Water stones and ceramics work; diamond plates speed up reprofiling or repairing a damaged edge.

Compare CTS-XHP with
CTS-XHP vs S30V

FAQ
Is CTS-XHP a good knife steel?
CTS-XHP is strongest in corrosion resistance (7/10) and weakest in toughness (4/10). Its average across the four ratings is 5.5/10, and it sits in the premium price tier.
Does CTS-XHP rust?
Not in normal use. CTS-XHP rates 7/10 for corrosion resistance; wipe it dry after contact with salt or acidic food.
Is CTS-XHP hard to sharpen?
CTS-XHP is moderately easy to sharpen (5/10). Water stones and ceramics work; diamond plates speed up reprofiling or repairing a damaged edge.
What hardness is CTS-XHP?
Knives in CTS-XHP are usually hardened to 60–63 HRC. Makers can run it outside that range; harder means better edge retention but lower toughness.

More powder metallurgy stainless steels

MagnaCutPowder metallurgy stainless steels · 61–64 HRCS45VNPowder metallurgy stainless steels · 59–61 HRCM390Powder metallurgy stainless steels · 60–62 HRC20CVPowder metallurgy stainless steels · 59–62 HRCElmaxPowder metallurgy stainless steels · 60–62 HRCS35VNPowder metallurgy stainless steels · 58–61 HRC

See every steel in the chart

Steels
Stainless steelsPowder metallurgy stainless steelsTool steelsPowder metallurgy tool steelsHigh-speed powder steelsCarbon steelsSteel chart

Popular comparisons
14C28N vs D2M390 vs MagnaCutMagnaCut vs S30VElmax vs MagnaCutMagnaCut vs S90V20CV vs MagnaCut440C vs D2CruWear vs MagnaCut

Site
About & methodologyGuidesBrandsAffiliate disclosurePrivacy policyTerms of useContact

Steel ratings are relative 1-10 scores across knife steels, compiled from manufacturer datasheets and published test data; see methodology. Some links are affiliate links: we may earn a commission on purchases at no extra cost to you. © 2026 SteelChart.org · info@steelchart.org
