Repository: 729r2pzfqs-ux/steelchart

# steelchart.org

Knife steel chart, ratings and comparisons. Static site generated by `build.py` (Python + Jinja2) into `docs/`
for GitHub Pages. See CLAUDE.md for layout and data rules.

File: docs/steel/m390/index.html
M390 Steel: Composition, HRC & Ratings

SteelChart

ChartSteelsCompareKnivesGuides

Home › Steels › M390M390 steel

M390 is a powder metallurgy stainless steel from voestalpine Bohler Edelstahl. It rates 8/10 for edge retention, 4/10 for toughness and 9/10 for corrosion resistance, and is usually hardened to 60–62 HRC.

At a glance

Edge retention8/10Toughness4/10Corrosion resistance9/10Ease of sharpening3/10

TypePowder metallurgy stainless steels
Hardness60–62 HRC
Makervoestalpine Bohler Edelstahl (Austria)
ProcessPM
Price tierPremium
Used byBenchmade, Spyderco, WE Knife, Reate, Microtech, Lionsteel, Shirogorov, KizerAlso calledBohler M390 Microclean, M390

Composition

Element	Weight %	

Carbon (C)	1.9	
Chromium (Cr)	20	
Vanadium (V)	4	
Molybdenum (Mo)	1	
Tungsten (W)	0.6	
Manganese (Mn)	0.3	
Silicon (Si)	0.7	

Source: manufacturer datasheet. Nominal values; where a range is published, the midpoint is shown. Phosphorus and sulfur, where listed, are maximums.

What makes M390 behave the way it does

M390 contains 1.9% carbon, a high level that supports high hardness and a large volume of hard carbides; 20% chromium for corrosion resistance.
Its 4% vanadium forms vanadium carbides, among the hardest carbides in knife steels, which drive wear resistance and slow edge loss but also make the steel slower to sharpen; molybdenum (1%) improves hardenability and pitting resistance.
It is made by powder metallurgy: the alloy is atomised into fine powder and consolidated, which keeps the carbides small and evenly spread. That is what lets a highly alloyed steel stay tough enough for a knife blade.
20CV and CTS-204P are compositionally identical.

Equivalent and similar steels

M390 class (same nominal composition from different mills): M390, CPM 20CV, CTS-204P

Knives in M390

No knife in our current database uses M390.
Shop M390 knives at Blade HQ

How to sharpen M390

M390 is slow to sharpen (3/10). Its vanadium carbides are harder than the aluminium oxide in conventional stones, so diamond or CBN plates cut it far more efficiently. Once sharp, it needs touch-ups less often.

Compare M390 with
M390 vs MagnaCut
M390 vs S90V
Elmax vs M390
M390 vs S30V
M390 vs S35VN
M390 vs N690
20CV vs M390

FAQ
Is M390 a good knife steel?
M390 is strongest in corrosion resistance (9/10) and weakest in ease of sharpening (3/10). Its average across the four ratings is 6.0/10, and it sits in the premium price tier.
Does M390 rust?
Very little. M390 rates 9/10 for corrosion resistance, among the best of any knife steel, and suits salt water and humid climates.
Is M390 hard to sharpen?
M390 is slow to sharpen (3/10). Its vanadium carbides are harder than the aluminium oxide in conventional stones, so diamond or CBN plates cut it far more efficiently. Once sharp, it needs touch-ups less often.
What hardness is M390?
Knives in M390 are usually hardened to 60–62 HRC. Makers can run it outside that range; harder means better edge retention but lower toughness.

More powder metallurgy stainless steels

MagnaCutPowder metallurgy stainless steels · 61–64 HRCS45VNPowder metallurgy stainless steels · 59–61 HRC20CVPowder metallurgy stainless steels · 59–62 HRCElmaxPowder metallurgy stainless steels · 60–62 HRCS35VNPowder metallurgy stainless steels · 58–61 HRCCTS-XHPPowder metallurgy stainless steels · 60–63 HRC

See every steel in the chart

Steels
Stainless steelsPowder metallurgy stainless steelsTool steelsPowder metallurgy tool steelsHigh-speed powder steelsCarbon steelsSteel chart

Popular comparisons
14C28N vs D2M390 vs MagnaCutMagnaCut vs S30VElmax vs MagnaCutMagnaCut vs S90V20CV vs MagnaCut440C vs D2CruWear vs MagnaCut

Site
About & methodologyGuidesBrandsAffiliate disclosurePrivacy policyTerms of useContact

Steel ratings are relative 1-10 scores across knife steels, compiled from manufacturer datasheets and published test data; see methodology. Some links are affiliate links: we may earn a commission on purchases at no extra cost to you. © 2026 SteelChart.org · info@steelchart.org

File: docs/steel/m4/index.html
CPM M4 Steel: Composition, HRC & Ratings

SteelChart

ChartSteelsCompareKnivesGuides

Home › Steels › CPM M4CPM M4 steel

CPM M4 is a powder metallurgy high-speed steel from Crucible. It rates 8/10 for edge retention, 5/10 for toughness and 2/10 for corrosion resistance, and is usually hardened to 62–65 HRC.

At a glance

Edge retention8/10Toughness5/10Corrosion resistance2/10Ease of sharpening3/10

TypeHigh-speed powder steels
Hardness62–65 HRC
MakerCrucible (USA)
ProcessPM
Price tierPremium
Also calledM4, CPM-M4, CPM REX M4

Composition

Element	Weight %	

Carbon (C)	1.42	
Chromium (Cr)	4	
Vanadium (V)	4	
Molybdenum (Mo)	5.25	
Tungsten (W)	5.5	
Manganese (Mn)	0.3	
Silicon (Si)	0.55	
Sulfur (S)	0.06	

Source: manufacturer datasheet. Nominal values; where a range is published, the midpoint is shown. Phosphorus and sulfur, where listed, are maximums.

What makes CPM M4 behave the way it does

CPM M4 contains 1.42% carbon, a high level that supports high hardness and a large volume of hard carbides; 4% chromium, too little for stainless behaviour.
Its 4% vanadium forms vanadium carbides, among the hardest carbides in knife steels, which drive wear resistance and slow edge loss but also make the steel slower to sharpen; tungsten (5.5%) adds hard carbides and helps the steel keep its hardness; molybdenum (5.25%) improves hardenability.
It is made by powder metallurgy: the alloy is atomised into fine powder and consolidated, which keeps the carbides small and evenly spread. That is what lets a highly alloyed steel stay tough enough for a knife blade.
Popular competition-cutting steel; excellent toughness for its wear resistance.

Knives in CPM M4

Knife	Blade	Weight	Lock	List price	Buy	

Benchmade Bailout 537GY-1	3.38"	2.7 oz	AXIS lock	$350	Blade HQ	

Buy links go to retailers; some are affiliate links, and we may earn a commission at no extra cost to you. Disclosure.
Shop CPM M4 knives at Blade HQ

How to sharpen CPM M4

CPM M4 is slow to sharpen (3/10). Its vanadium and tungsten carbides are harder than the aluminium oxide in conventional stones, so diamond or CBN plates cut it far more efficiently. Once sharp, it needs touch-ups less often.

Compare CPM M4 with
CPM M4 vs MagnaCut
HAP40 vs CPM M4

FAQ
Is CPM M4 a good knife steel?
CPM M4 is strongest in edge retention (8/10) and weakest in corrosion resistance (2/10). Its average across the four ratings is 4.5/10, and it sits in the premium price tier.
Does CPM M4 rust?
Yes. CPM M4 rates 2/10 and will rust or patina without care; dry it after use and keep a thin coat of oil on it.
Is CPM M4 hard to sharpen?
CPM M4 is slow to sharpen (3/10). Its vanadium and tungsten carbides are harder than the aluminium oxide in conventional stones, so diamond or CBN plates cut it far more efficiently. Once sharp, it needs touch-ups less often.
What hardness is CPM M4?
Knives in CPM M4 are usually hardened to 62–65 HRC. Makers can run it outside that range; harder means better edge retention but lower toughness.

More high-speed powder steels

HAP40High-speed powder steels · 64–67 HRC

See every steel in the chart

Steels
Stainless steelsPowder metallurgy stainless steelsTool steelsPowder metallurgy tool steelsHigh-speed powder steelsCarbon steelsSteel chart

Popular comparisons
14C28N vs D2M390 vs MagnaCutMagnaCut vs S30VElmax vs MagnaCutMagnaCut vs S90V20CV vs MagnaCut440C vs D2CruWear vs MagnaCut

Site
About & methodologyGuidesBrandsAffiliate disclosurePrivacy policyTerms of useContact

Steel ratings are relative 1-10 scores across knife steels, compiled from manufacturer datasheets and published test data; see methodology. Some links are affiliate links: we may earn a commission on purchases at no extra cost to you. © 2026 SteelChart.org · info@steelchart.org
