Repository: 729r2pzfqs-ux/steelchart

# steelchart.org

Knife steel chart, ratings and comparisons. Static site generated by `build.py` (Python + Jinja2) into `docs/`
for GitHub Pages. See CLAUDE.md for layout and data rules.

File: docs/steel/n690/index.html
N690 Steel: Composition, HRC & Ratings

SteelChart

ChartSteelsCompareKnivesGuides

Home › Steels › N690N690 steel

N690 is a conventional stainless steel from voestalpine Bohler Edelstahl. It rates 5/10 for edge retention, 4/10 for toughness and 8/10 for corrosion resistance, and is usually hardened to 58–60 HRC.

At a glance

Edge retention5/10Toughness4/10Corrosion resistance8/10Ease of sharpening6/10

TypeStainless steels
Hardness58–60 HRC
Makervoestalpine Bohler Edelstahl (Austria)
Processingot
Price tierMid-range
Used byFox Knives, Lionsteel, Boker, Extrema Ratio, Spyderco (select), Viper, BastinelliAlso calledN690Co, Bohler N690, X105CrCoMo18-2

Composition

Element	Weight %	

Carbon (C)	1.07	
Chromium (Cr)	17	
Vanadium (V)	0.1	
Molybdenum (Mo)	1.1	
Cobalt (Co)	1.5	
Manganese (Mn)	0.4	
Silicon (Si)	0.4	

Source: manufacturer datasheet. Nominal values; where a range is published, the midpoint is shown. Phosphorus and sulfur, where listed, are maximums.

What makes N690 behave the way it does

N690 contains 1.07% carbon, enough to reach typical knife hardness; 17% chromium for corrosion resistance.
A small vanadium addition (0.1%) mainly refines grain size; molybdenum (1.1%) improves hardenability and pitting resistance; cobalt (1.5%) strengthens the matrix.
European VG-10/440C class steel; staple of Italian knives.

Equivalent and similar steels

VG-10 class (similar class; compositions differ): VG-10, 10Cr15CoMoV, N690, VG-MAX, ZA-18

Knives in N690

Knife	Brand	Blade	Weight	Lock	List price	Buy	

Fox Knives FX-604 Core OD	Fox Knives	3.15"	4.8 oz	Liner lock	—	Blade HQ	
Fox Knives FX-599 XT Karambit	Fox Knives	2.56"	3.5 oz	Back lock	—	Blade HQ	
Fox Knives FX-534 CF Pelican	Fox Knives	3.54"	5.4 oz	Liner lock	—	Blade HQ	

Buy links go to retailers; some are affiliate links, and we may earn a commission at no extra cost to you. Disclosure.
Shop N690 knives at Blade HQ

How to sharpen N690

N690 is moderately easy to sharpen (6/10). Water stones and ceramics work; diamond plates speed up reprofiling or repairing a damaged edge.

Compare N690 with
M390 vs N690

FAQ
Is N690 a good knife steel?
N690 is strongest in corrosion resistance (8/10) and weakest in toughness (4/10). Its average across the four ratings is 5.8/10, and it sits in the mid-range price tier.
Does N690 rust?
Not in normal use. N690 rates 8/10 for corrosion resistance; wipe it dry after contact with salt or acidic food.
Is N690 hard to sharpen?
N690 is moderately easy to sharpen (6/10). Water stones and ceramics work; diamond plates speed up reprofiling or repairing a damaged edge.
What hardness is N690?
Knives in N690 are usually hardened to 58–60 HRC. Makers can run it outside that range; harder means better edge retention but lower toughness.

More stainless steels

LC200NStainless steels · 57–60 HRC14C28NStainless steels · 57–60 HRCNitro-VStainless steels · 59–62 HRCAEB-LStainless steels · 59–62 HRC420HCStainless steels · 56–58 HRCAUS-8Stainless steels · 57–59 HRC

See every steel in the chart

Steels
Stainless steelsPowder metallurgy stainless steelsTool steelsPowder metallurgy tool steelsHigh-speed powder steelsCarbon steelsSteel chart

Popular comparisons
14C28N vs D2M390 vs MagnaCutMagnaCut vs S30VElmax vs MagnaCutMagnaCut vs S90V20CV vs MagnaCut440C vs D2CruWear vs MagnaCut

Site
About & methodologyGuidesBrandsAffiliate disclosurePrivacy policyTerms of useContact

Steel ratings are relative 1-10 scores across knife steels, compiled from manufacturer datasheets and published test data; see methodology. Some links are affiliate links: we may earn a commission on purchases at no extra cost to you. © 2026 SteelChart.org · info@steelchart.org
