Repository: 729r2pzfqs-ux/steelchart

# steelchart.org

Knife steel chart, ratings and comparisons. Static site generated by `build.py` (Python + Jinja2) into `docs/`
for GitHub Pages. See CLAUDE.md for layout and data rules.

File: docs/steel/sg2/index.html
SG2 (R2) Steel: Composition, HRC & Ratings

SteelChart

ChartSteelsCompareKnivesGuides

Home › Steels › SG2 (R2)SG2 / R2 steel

SG2 / R2 is a powder metallurgy stainless steel from Takefu Special Steel. It rates 7/10 for edge retention, 4/10 for toughness and 7/10 for corrosion resistance, and is usually hardened to 62–64 HRC.

At a glance

Edge retention7/10Toughness4/10Corrosion resistance7/10Ease of sharpening4/10

TypePowder metallurgy stainless steels
Hardness62–64 HRC
MakerTakefu Special Steel (SG2) / Kobelco (R2) (Japan)
ProcessPM
Price tierPremium
Used byShun (Kaji, Fuji), Miyabi (Birchwood, Black), Takamura, Tojiro (Flash), Hatsukokoro, Yaxell (Zen, Super Gou)Also calledSG2, R2, SPG2, Super Gold 2

Composition

Element	Weight %	

Carbon (C)	1.4	
Chromium (Cr)	15	
Vanadium (V)	2	
Molybdenum (Mo)	2.8	
Manganese (Mn)	0.4	
Silicon (Si)	0.5	
Phosphorus (P)	0.03	
Sulfur (S)	0.03	

Source: manufacturer datasheet. Nominal values; where a range is published, the midpoint is shown. Phosphorus and sulfur, where listed, are maximums.

What makes SG2 (R2) behave the way it does

SG2 / R2 contains 1.4% carbon, a high level that supports high hardness and a large volume of hard carbides; 15% chromium for corrosion resistance.
Its 2% vanadium forms vanadium carbides, among the hardest carbides in knife steels, which drive wear resistance and slow edge loss but also make the steel slower to sharpen; molybdenum (2.8%) improves hardenability and pitting resistance.
It is made by powder metallurgy: the alloy is atomised into fine powder and consolidated, which keeps the carbides small and evenly spread. That is what lets a highly alloyed steel stay tough enough for a knife blade.
The dominant PM stainless in Japanese kitchen knives.

Knives in SG2 (R2)

No knife in our current database uses SG2 (R2).
Shop SG2 (R2) knives at Blade HQ

How to sharpen SG2 (R2)

SG2 (R2) is slow to sharpen (4/10). Its vanadium carbides are harder than the aluminium oxide in conventional stones, so diamond or CBN plates cut it far more efficiently. Once sharp, it needs touch-ups less often.

Compare SG2 (R2) with
SG2 (R2) vs VG-10
SG2 (R2) vs ZDP-189

FAQ
Is SG2 (R2) a good knife steel?
SG2 (R2) is strongest in edge retention (7/10) and weakest in ease of sharpening (4/10). Its average across the four ratings is 5.5/10, and it sits in the premium price tier.
Does SG2 (R2) rust?
Not in normal use. SG2 (R2) rates 7/10 for corrosion resistance; wipe it dry after contact with salt or acidic food.
Is SG2 (R2) hard to sharpen?
SG2 (R2) is slow to sharpen (4/10). Its vanadium carbides are harder than the aluminium oxide in conventional stones, so diamond or CBN plates cut it far more efficiently. Once sharp, it needs touch-ups less often.
What hardness is SG2 (R2)?
Knives in SG2 (R2) are usually hardened to 62–64 HRC. Makers can run it outside that range; harder means better edge retention but lower toughness.

More powder metallurgy stainless steels

MagnaCutPowder metallurgy stainless steels · 61–64 HRCS45VNPowder metallurgy stainless steels · 59–61 HRCM390Powder metallurgy stainless steels · 60–62 HRC20CVPowder metallurgy stainless steels · 59–62 HRCElmaxPowder metallurgy stainless steels · 60–62 HRCS35VNPowder metallurgy stainless steels · 58–61 HRC

See every steel in the chart

Steels
Stainless steelsPowder metallurgy stainless steelsTool steelsPowder metallurgy tool steelsHigh-speed powder steelsCarbon steelsSteel chart

Popular comparisons
14C28N vs D2M390 vs MagnaCutMagnaCut vs S30VElmax vs MagnaCutMagnaCut vs S90V20CV vs MagnaCut440C vs D2CruWear vs MagnaCut

Site
About & methodologyGuidesBrandsAffiliate disclosurePrivacy policyTerms of useContact

Steel ratings are relative 1-10 scores across knife steels, compiled from manufacturer datasheets and published test data; see methodology. Some links are affiliate links: we may earn a commission on purchases at no extra cost to you. © 2026 SteelChart.org · info@steelchart.org
